Repository: guohajining-cmd/co-based-superalloy-agent

# 钴基高温合金设计 Workflow

这个项目是一个面向钴基高温合金设计流程的工程化 workflow 原型。它把已有的性能预测、模型解释、训练范围检查和多目标优化步骤整理成统一的 Python 调用流程，并提供 Streamlit 页面用于演示和查看结果。

用户可以输入合金成分、热处理条件、测试条件和微观组织参数。系统会按照预设流程调用屈服强度预测、氧化增重预测、SHAP 解释、训练集范围检查和 NSGA-II 候选优化模块，并输出预测结果、特征贡献、训练范围提示、Pareto 候选合金和工具调用记录。

```text
自然语言或表单输入
→ 标准 AlloyInput
→ 输入检查和流程选择
→ XGBoost 屈服强度预测
→ XGBoost 氧化增重预测
→ SHAP 解释
→ 训练集范围检查
→ NSGA-II 双目标优化
→ 报告和界面展示
```

## 当前功能

| 功能 | 当前实现 |
|---|---|
| 合金输入 | 支持表单输入；自然语言输入会先解析为标准输入结构 |
| 屈服强度预测 | 调用已接入的 XGBoost 模型 |
| 氧化增重预测 | 调用已接入的 XGBoost 模型 |
| SHAP 解释 | 使用 `shap.TreeExplainer` 生成主要特征贡献 |
| 训练集范围检查 | 根据训练 CSV 提示输入是否接近或超出训练范围 |
| NSGA-II 优化 | 使用 `pymoo` 生成候选合金 |
| 结果展示 | Streamlit 页面展示预测值、解释图、范围提示、Pareto 图和候选表 |
| 命令行示例 | 提供 `demo.py` |
| 测试 | `42 tests OK` |

## 快速运行

安装依赖：

```bash
python3 -m pip install -r requirements.txt
```

启动 Streamlit 页面：

```bash
python3 -m streamlit run web_streamlit.py
```

打开：

```text
http://127.0.0.1:8501
```

运行命令行 demo：

```bash
python3 demo.py
```

运行测试：

```bash
python3 -m unittest discover -s tests -v
```

## 运行模式

| Mode | 作用 | 主要步骤 |
|---|---|---|
| `evaluate` | 评估一个已有合金 | 强度预测、氧化预测、SHAP 解释、训练范围检查、评估报告 |
| `optimize` | 在给定搜索空间内优化候选合金 | NSGA-II 搜索、候选强度/氧化评分、优化报告 |
| `full` | 先评估当前合金，再生成候选合金 | `evaluate` + 优化请求构建 + `optimize` + 完整报告 |

## 主要模块

```text
src/alloy_agent/
├── schemas.py                # 输入输出数据结构
├── agent.py                  # workflow 调度入口
├── agent_loop.py             # 规则型流程入口
├── natural_language.py       # 自然语言输入解析
├── validators.py             # 输入检查和结果检查
├── design_constraints.py     # NSGA-II 搜索空间和约束
├── tool_trace.py             # 工具调用记录
├── workflows/
│   ├── evaluate.py           # 已有合金评估流程
│   ├── optimize.py           # 候选合金优化流程
│   └── full.py               # 评估 + 优化流程
├── tools/
│   ├── strength_model.py     # 屈服强度预测
│   ├── oxidation_model.py    # 氧化增重预测
│   ├── shap_explainer.py     # SHAP 解释
│   ├── distribution_check.py # 训练范围检查
│   ├── nsga2_optimizer.py    # NSGA-II 优化
│   └── report_generator.py   # 报告整理
└── web_app.py                # 简单 HTTP 页面入口

web_streamlit.py              # Streamlit 演示页面
demo.py                       # 命令行示例
tests/                        # unittest 测试
Agent-acta/                   # workflow 运行所需模型和训练范围检查 CSV
```

## 输入数据结构

核心输入结构为 `AlloyInput`，包含四类信息：

| 字段 | 内容 |
|---|---|
| `composition` | 合金成分，如 Co、Ni、Al、Cr、Ta、Ti、W、V、Nb、Mo |
| `processing` | 热处理参数，如 aging temperature 和 aging time |
| `test_conditions` | 测试条件，如强度测试温度、氧化温度和氧化时间 |
| `microstructure` | 微观组织参数，如 `Vol` / `Vγ′` |

## NSGA-II 搜索空间

workflow 当前支持两种搜索空间：

| Profile | 说明 |
|---|---|
| `local` | 围绕当前输入合金做局部搜索 |
| `script` | 使用原始 NSGA-II 脚本中定义的搜索范围，并在 workflow 中重新实现调用 |

默认优化约束定义在 `src/alloy_agent/design_constraints.py`：

```python
DEFAULT_CONSTRAINTS = {
    "yield_strength_min": 800.0,
    "oxidation_mass_gain_min": 0.0,
    "oxidation_mass_gain_max": 3.0,
}
```

## 上传内容说明

这个仓库只保留 workflow 运行相关文件，包括源码、测试、演示入口、依赖文件，以及运行所需的模型和训练范围检查 CSV。论文稿件、临时输出、打包文件和原始分析脚本不放入仓库。

File: Agent-acta/OXIDATION.csv
Co,Al,W,Ta,Ti,Nb,Ni,Cr,V,Mo,Toxidation,toxidation,Mass gain
34,10,0,4,0,0,40,12,0,0,1000,0,0
34,10,0,4,0,0,40,12,0,0,1000,25,0.385416667
34,10,0,4,0,0,40,12,0,0,1000,50,0.510416667
33,10,0,4,0,0,40,12,1,0,1000,0,0
33,10,0,4,0,0,40,12,1,0,1000,25,1.151041667
33,10,0,4,0,0,40,12,1,0,1000,50,1.854166667
31,10,0,4,0,0,40,12,3,0,1000,0,0
31,10,0,4,0,0,40,12,3,0,1000,25,2.885416667
31,10,0,4,0,0,40,12,3,0,1000,50,4.916666667
29,10,0,4,0,0,40,12,5,0,1000,0,0
29,10,0,4,0,0,40,12,5,0,1000,25,3.369791667
29,10,0,4,0,0,40,12,5,0,1000,50,5.385416667
50,10,5,1,4,0,30,0,0,0,800,1,1.402590932
50,10,5,1,4,0,30,0,0,0,800,25,3.420528151
50,10,5,1,4,0,30,0,0,0,800,50,4.018435476
50,10,5,1,4,0,30,0,0,0,800,75,4.441953164
50,10,5,1,4,0,30,0,0,0,800,100,4.740906826
50,10,4,2,4,0,30,0,0,0,800,1,1.514698555
50,10,4,2,4,0,30,0,0,0,800,10,2.859990035
50,10,4,2,4,0,30,0,0,0,800,25,3.744394619
50,10,4,2,4,0,30,0,0,0,800,50,4.653712008
50,10,4,2,4,0,30,0,0,0,800,75,5.28898854
50,10,4,2,4,0,30,0,0,0,800,100,5.799701046
50,10,5,1,4,0,30,0,0,0,900,1,1.664175386
50,10,5,1,4,0,30,0,0,0,900,10,2.635774788
50,10,5,1,4,0,30,0,0,0,900,50,4.304932735
50,10,5,1,4,0,30,0,0,0,900,75,4.840558047
50,10,5,1,4,0,30,0,0,0,900,100,5.28898854
50,10,4,2,4,0,30,0,0,0,900,1,1.801195815
50,10,4,2,4,0,30,0,0,0,900,10,3.084205282
50,10,4,2,4,0,30,0,0,0,900,25,4.093173891
50,10,4,2,4,0,30,0,0,0,900,50,5.313901345
50,10,4,2,4,0,30,0,0,0,900,75,6.260587942
50,10,4,2,4,0,30,0,0,0,900,100,7.0204285
51,10,0,4,0,0,30,0,5,0,1000,0,0
51,10,0,4,0,0,30,0,5,0,1000,50,16.14379085
51,10,0,4,0,0,30,0,5,0,1000,100,22.76143791
51,10,0,4,0,0,30,0,5,0,1000,200,29.95098039
47,10,0,4,0,0,30,4,5,0,1000,0,0
47,10,0,4,0,0,30,4,5,0,1000,50,6.094771242
47,10,0,4,0,0,30,4,5,0,1000,100,11.07843137
47,10,0,4,0,0,30,4,5,0,1000,200,14.91830065
43,10,0,4,0,0,30,8,5,0,1000,0,0
43,10,0,4,0,0,30,8,5,0,1000,50,4.869281046
43,10,0,4,0,0,30,8,5,0,1000,100,7.892156863
43,10,0,4,0,0,30,8,5,0,1000,200,9.035947712
39,10,0,4,0,0,30,12,5,0,1000,0,0
39,10,0,4,0,0,30,12,5,0,1000,50,3.480392157
39,10,0,4,0,0,30,12,5,0,1000,100,5.604575163
39,10,0,4,0,0,30,12,5,0,1000,200,6.666666667
40,10,2,4,1,1,35,5,0,2,800,0,0
40,10,2,4,1,1,35,5,0,2,800,10,0.170212766
40,10,2,4,1,1,35,5,0,2,800,30,0.221276596
40,10,2,4,1,1,35,5,0,2,800,50,0.278014184
40,10,2,4,1,1,35,5,0,2,800,100,0.309219858
40,10,2,4,1,1,35,5,0,2,800,200,0.476595745
40,10,2,4,1,1,35,5,0,2,900,0,0
40,10,2,4,1,1,35,5,0,2,900,10,0.471428571
40,10,2,4,1,1,35,5,0,2,900,30,0.808571429
40,10,2,4,1,1,35,5,0,2,900,50,1.094285714
40,10,2,4,1,1,35,5,0,2,900,100,1.397142857
40,10,2,4,1,1,35,5,0,2,900,200,1.837142857
40,10,2,4,1,1,35,5,0,2,1000,0,0
40,10,2,4,1,1,35,5,0,2,1000,10,0.721518987
40,10,2,4,1,1,35,5,0,2,1000,30,1.253164557
40,10,2,4,1,1,35,5,0,2,1000,50,1.447257384
40,10,2,4,1,1,35,5,0,2,1000,100,1.734177215
40,10,2,4,1,1,35,5,0,2,1000,200,1.953586498
40,10,2,3,2,1,35,5,0,2,800,0,0
40,10,2,3,2,1,35,5,0,2,800,10,0.113475177
40,10,2,3,2,1,35,5,0,2,800,30,0.167375887
40,10,2,3,2,1,35,5,0,2,800,50,0.212765957
40,10,2,3,2,1,35,5,0,2,800,100,0.246808511
40,10,2,3,2,1,35,5,0,2,800,200,0.363120567
40,10,2,3,2,1,35,5,0,2,900,0,0
40,10,2,3,2,1,35,5,0,2,900,10,0.317142857
40,10,2,3,2,1,35,5,0,2,900,30,0.665714286
40,10,2,3,2,1,35,5,0,2,900,50,0.768571429
40,10,2,3,2,1,35,5,0,2,900,100,0.951428571
40,10,2,3,2,1,35,5,0,2,900,200,1.362857143
40,10,2,3,2,1,35,5,0,2,1000,0,0
40,10,2,3,2,1,35,5,0,2,1000,10,0.628691983
40,10,2,3,2,1,35,5,0,2,1000,30,1.008438819
40,10,2,3,2,1,35,5,0,2,1000,50,1.143459916
40,10,2,3,2,1,35,5,0,2,1000,100,1.35443038
40,10,2,3,2,1,35,5,0,2,1000,200,1.556962025
40,10,2,2,3,1,35,5,0,2,800,0,0
40,10,2,2,3,1,35,5,0,2,800,10,0.110638298
40,10,2,2,3,1,35,5,0,2,800,30,0.153191489
40,10,2,2,3,1,35,5,0,2,800,50,0.167375887
40,10,2,2,3,1,35,5,0,2,800,100,0.224113475
40,10,2,2,3,1,35,5,0,2,800,200,0.337588652
40,10,2,2,3,1,35,5,0,2,900,0,0
40,10,2,2,3,1,35,5,0,2,900,10,0.18
40,10,2,2,3,1,35,5,0,2,900,30,0.397142857
40,10,2,2,3,1,35,5,0,2,900,50,0.494285714
40,10,2,2,3,1,35,5,0,2,900,100,0.671428571
40,10,2,2,3,1,35,5,0,2,900,200,0.86
40,10,2,2,3,1,35,5,0,2,1000,0,0
40,10,2,2,3,1,35,5,0,2,1000,10,0.679324895
40,10,2,2,3,1,35,5,0,2,1000,30,0.924050633
40,10,2,2,3,1,35,5,0,2,1000,50,1.067510549
40,10,2,2,3,1,35,5,0,2,1000,100,1.185654008
40,10,2,2,3,1,35,5,0,2,1000,200,1.388185654
40,10,2,1,4,1,35,5,0,2,800,0,0
40,10,2,1,4,1,35,5,0,2,800,10,0.164539007
40,10,2,1,4,1,35,5,0,2,800,30,0.25248227
40,10,2,1,4,1,35,5,0,2,800,50,0.391489362
40,10,2,1,4,1,35,5,0,2,800,100,0.504964539
40,10,2,1,4,1,35,5,0,2,800,200,1.009929078
40,10,2,1,4,1,35,5,0,2,900,0,0
40,10,2,1,4,1,35,5,0,2,900,10,0.42
40,10,2,1,4,1,35,5,0,2,900,30,1.122857143
40,10,2,1,4,1,35,5,0,2,900,50,1.511428571
40,10,2,1,4,1,35,5,0,2,900,100,1.934285714
40,10,2,1,4,1,35,5,0,2,900,200,2.254285714
40,10,2,1,4,1,35,5,0,2,1000,0,0
40,10,2,1,4,1,35,5,0,2,1000,10,1.016877637
40,10,2,1,4,1,35,5,0,2,1000,30,1.506329114
40,10,2,1,4,1,35,5,0,2,1000,50,2.122362869
40,10,2,1,4,1,35,5,0,2,1000,100,2.58649789
40,10,2,1,4,1,35,5,0,2,1000,200,3.599156118
40,8,2,3,2,0.5,32,12,0,0.5,1000,100,0.6
38,9,2,1,1,0.5,32,14,0,2.5,750,0,0
38,9,2,1,1,0.5,32,14,0,2.5,750,50,0.042165899
38,9,2,1,1,0.5,32,14,0,2.5,750,100,0.065207373
41,8,2,1.5,2.5,1,30,14,0,0,750,0,0
41,8,2,1.5,2.5,1,30,14,0,0,750,50,0.016359447
41,8,2,1.5,2.5,1,30,14,0,0,750,100,0.021428571
54,10,0,6,0,0,30,0,0,0,1000,0,0
54,10,0,6,0,0,30,0,0,0,1000,50,11.47651007
54,10,0,6,0,0,30,0,0,0,1000,100,24.36241611
54,10,0,6,0,0,30,0,0,0,1000,200,40.06711409
54,10,0,6,0,0,30,0,0,0,1000,300,48.38926174
49,10,0,6,0,0,30,5,0,0,1000,0,0
49,10,0,6,0,0,30,5,0,0,1000,50,5.167785235
49,10,0,6,0,0,30,5,0,0,1000,100,16.30872483
49,10,0,6,0,0,30,5,0,0,1000,200,31.87919463
49,10,0,6,0,0,30,5,0,0,1000,300,39.79865772
44,10,0,6,0,0,30,10,0,0,1000,0,0
44,10,0,6,0,0,30,10,0,0,1000,50,1.201520913
44,10,0,6,0,0,30,10,0,0,1000,100,1.595057034
44,10,0,6,0,0,30,10,0,0,1000,200,1.880228137
44,10,0,6,0,0,30,10,0,0,1000,300,1.965779468
45,12,2,3,1,0.5,32,4,0,0.5,1000,100,2.08
43,10,2,3,2,0.5,32,7,0,0.5,1000,100,1.2
38.5,7,3,1.5,3,0.5,32,14,0,0.5,1000,100,3.4
39,9,2,3,2,0.5,32,12,0,0.5,1000,100,1.28
58.23,7.34,0,0,2.54,0,29.86,2.03,0,0,800,2,0.64516129
58.23,7.34,0,0,2.54,0,29.86,2.03,0,0,800,16,1.267281106
58.23,7.34,0,0,2.54,0,29.86,2.03,0,0,800,32,2.304147465
58.23,7.34,0,0,2.54,0,29.86,2.03,0,0,800,64,3.686635945
58.23,7.34,0,0,2.54,0,29.86,2.03,0,0,800,128,5.483870968
58.23,7.34,0,0,2.54,0,29.86,2.03,0,0,800,256,7.142857143
58.23,7.34,0,0,2.54,0,29.86,2.03,0,0,900,2,3.824884793
58.23,7.34,0,0,2.54,0,29.86,2.03,0,0,900,16,9.35483871
58.23,7.34,0,0,2.54,0,29.86,2.03,0,0,900,32,13.0875576
58.23,7.34,0,0,2.54,0,29.86,2.03,0,0,900,64,14.53917051
58.23,7.34,0,0,2.54,0,29.86,2.03,0,0,900,128,15.57603687
58.23,7.34,0,0,2.54,0,29.86,2.03,0,0,900,256,17.71889401
58.76,7.54,0,0,2.54,0,29.15,0,0,2.01,800,2,0.576036866
58.76,7.54,0,0,2.54,0,29.15,0,0,2.01,800,16,3.202764977
58.76,7.54,0,0,2.54,0,29.15,0,0,2.01,800,32,4.032258065
58.76,7.54,0,0,2.54,0,29.15,0,0,2.01,800,64,5.276497696
58.76,7.54,0,0,2.54,0,29.15,0,0,2.01,800,128,6.175115207
58.76,7.54,0,0,2.54,0,29.15,0,0,2.01,800,256,6.728110599
58.76,7.54,0,0,2.54,0,29.15,0,0,2.01,900,2,3.894009217
58.76,7.54,0,0,2.54,0,29.15,0,0,2.01,900,16,17.09677419
58.76,7.54,0,0,2.54,0,29.15,0,0,2.01,900,32,19.17050691
58.76,7.54,0,0,2.54,0,29.15,0,0,2.01,900,64,21.17511521
58.76,7.54,0,0,2.54,0,29.15,0,0,2.01,900,128,25.73732719
40,10,2,4,1,1,35,5,0,2,1050,3.962208589,0.045551515
40,10,2,4,1,1,35,5,0,2,1050,10,0.065842424
40,10,2,3,2,1,35,5,0,2,1050,4.015214724,0.040751515
40,10,2,3,2,1,35,5,0,2,1050,10,0.055806061
40,10,2,2,3,1,35,5,0,2,1050,4.085889571,0.035078788
40,10,2,2,3,1,35,5,0,2,1050,10,0.049260606
40,10,2,1,4,1,35,5,0,2,1050,3.997546012,0.061260606
40,10,2,1,4,1,35,5,0,2,1050,10,0.083078788
51,10,0,2,2,0,30,5,0,0,800,5.052631579,0.672268908
51,10,0,2,2,0,30,5,0,0,800,19.57894737,1.260504202
51,10,0,2,2,0,30,5,0,0,800,50.31578947,1.764705882
51,10,0,2,2,0,30,5,0,0,800,100.2105263,2.18487395
51,10,0,2,2,0,30,5,0,0,900,1.684210526,2
51,10,0,2,2,0,30,5,0,0,900,5.263157895,4.033613445
51,10,0,2,2,0,30,5,0,0,900,10.94736842,5.176470588
51,10,0,2,2,0,30,5,0,0,900,25.89473684,5.865546218
51,10,0,2,2,0,30,5,0,0,900,52.84210526,6.084033613
51,10,0,2,2,0,30,5,0,0,900,100.2105263,6.18487395
51,10,0,2,2,0,30,5,0,0,950,1.263157895,0.974789916
51,10,0,2,2,0,30,5,0,0,950,5.052631579,2.067226891
51,10,0,2,2,0,30,5,0,0,950,16,2.672268908
51,10,0,2,2,0,30,5,0,0,950,100.2105263,3.025210084
49,10,0,2,4,0,30,5,0,0,800,1.323529412,0.202272727
49,10,0,2,4,0,30,5,0,0,800,2.941176471,0.329545455
49,10,0,2,4,0,30,5,0,0,800,7.352941176,0.386363636
49,10,0,2,4,0,30,5,0,0,800,33.82352941,0.431818182
49,10,0,2,4,0,30,5,0,0,800,100.1470588,0.452272727
49,10,0,2,4,0,30,5,0,0,900,2.058823529,0.461363636
49,10,0,2,4,0,30,5,0,0,900,6.617647059,0.55
49,10,0,2,4,0,30,5,0,0,900,33.08823529,0.620454545
49,10,0,2,4,0,30,5,0,0,900,100,0.652272727
49,10,0,2,4,0,30,5,0,0,950,1.176470588,0.402272727
49,10,0,2,4,0,30,5,0,0,950,2.794117647,0.802272727
49,10,0,2,4,0,30,5,0,0,950,12.35294118,0.956818182
49,10,0,2,4,0,30,5,0,0,950,54.41176471,1.040909091
49,10,0,2,4,0,30,5,0,0,950,100.1470588,1.070454545
45,10,0,0,0,2,30,8,0,5,900,2.921348315,0.698019802
45,10,0,0,0,2,30,8,0,5,900,12.05992509,0.940594059
45,10,0,0,0,2,30,8,0,5,900,35.58052434,1.212871287
45,10,0,0,0,2,30,8,0,5,900,100.2996255,1.653465347
45,10,0,0,0,2,30,8,0,5,900,500,2.98
43,10,0,0,2,2,30,8,0,5,900,1.423220974,0.737623762
43,10,0,0,2,2,30,8,0,5,900,5.767790262,1.415841584
43,10,0,0,2,2,30,8,0,5,900,17.60299625,1.811881188
43,10,0,0,2,2,30,8,0,5,900,38.42696629,2.04950495
43,10,0,0,2,2,30,8,0,5,900,100.1498127,2.371287129
43,10,0,0,2,2,30,8,0,5,900,500,3.32
41,10,0,0,4,2,30,8,0,5,900,1.573033708,0.5
41,10,0,0,4,2,30,8,0,5,900,12.20973783,1.133663366
41,10,0,0,4,2,30,8,0,5,900,27.4906367,1.564356436
41,10,0,0,4,2,30,8,0,5,900,48.01498127,1.930693069
41,10,0,0,4,2,30,8,0,5,900,100.1498127,2.504950495
41,10,0,0,4,2,30,8,0,5,900,500,3.82
82,9,9,0,0,0,0,0,0,0,800,100,6.8
82,9,9,0,0,0,0,0,0,0,900,100,16.24
53,10,0,2,0,0,30,0,0,5,800,100,9.28
51,10,0,2,2,0,30,0,0,5,800,100,7.88
51,10,0,2,2,0,30,0,0,5,900,100,11.16
43,10,0,2,2,0,30,8,0,5,800,100,0.14
43,10,0,2,2,0,30,8,0,5,900,100,0.28
41,8,2,1,4,0,30,14,0,0,800,100,0.207977208
41,8,2,1,4,0,30,14,0,0,900,100,0.756410256
41,8,2,1,4,0,30,14,0,0,1000,100,0.841880342
37.5,9,8,0,0,0,37.5,8,0,0,900,1.459854015,0.56959707
37.5,9,8,0,0,0,37.5,8,0,0,900,10.87591241,1.183150183
37.5,9,8,0,0,0,37.5,8,0,0,900,25.98540146,1.521978022
37.5,9,8,0,0,0,37.5,8,0,0,900,58,1.937728938
37.5,9,8,0,0,0,37.5,8,0,0,900,99.51824818,2.256410256
56.2,9,8,0,0,0,18.8,8,0,0,900,3.430656934,0.679487179
56.2,9,8,0,0,0,18.8,8,0,0,900,16.56934307,1.119047619
56.2,9,8,0,0,0,18.8,8,0,0,900,25.98540146,1.247252747
56.2,9,8,0,0,0,18.8,8,0,0,900,57.95620438,1.476190476
56.2,9,8,0,0,0,18.8,8,0,0,900,99.5620438,1.641025641
75,9,8,0,0,0,0,8,0,0,900,1.569343066,0.432234432
75,9,8,0,0,0,0,8,0,0,900,7.153284672,0.826007326
75,9,8,0,0,0,0,8,0,0,900,16.45985401,1.009157509
75,9,8,0,0,0,0,8,0,0,900,57.95620438,1.192307692
75,9,8,0,0,0,0,8,0,0,900,99.67153285,1.238095238
37.5,9,8,0,0,0,37.5,8,0,0,850,1.291585127,0.163076923
37.5,9,8,0,0,0,37.5,8,0,0,850,5.205479452,0.269230769
37.5,9,8,0,0,0,37.5,8,0,0,850,18.4148728,0.361538462
37.5,9,8,0,0,0,37.5,8,0,0,850,44.83365949,0.509230769
37.5,9,8,0,0,0,37.5,8,0,0,850,74.87279843,0.626923077
37.5,9,8,0,0,0,37.5,8,0,0,850,99.43248532,0.705384615
56.2,9,8,0,0,0,18.8,8,0,0,850,1.389432485,0.273846154
56.2,9,8,0,0,0,18.8,8,0,0,850,10.97847358,0.566923077
56.2,9,8,0,0,0,18.8,8,0,0,850,18.4148728,0.661538462
56.2,9,8,0,0,0,18.8,8,0,0,850,35.44031311,0.832307692
56.2,9,8,0,0,0,18.8,8,0,0,850,61.76125245,1.007692308
56.2,9,8,0,0,0,18.8,8,0,0,850,99.33463796,1.185384615
75,9,8,0,0,0,0,8,0,0,850,1.389432485,0.324615385
75,9,8,0,0,0,0,8,0,0,850,5.107632094,0.578461538
75,9,8,0,0,0,0,8,0,0,850,16.36007828,0.811538462
75,9,8,0,0,0,0,8,0,0,850,35.44031311,0.993846154
75,9,8,0,0,0,0,8,0,0,850,61.76125245,1.164615385
75,9,8,0,0,0,0,8,0,0,850,99.33463796,1.326153846
37.5,9,8,0,0,0,37.5,8,0,0,800,5.19379845,0.215384615
37.5,9,8,0,0,0,37.5,8,0,0,800,12.71317829,0.263003663
37.5,9,8,0,0,0,37.5,8,0,0,800,27.82945736,0.301465201
37.5,9,8,0,0,0,37.5,8,0,0,800,57.81395349,0.351648352
37.5,9,8,0,0,0,37.5,8,0,0,800,99.30232558,0.516483516
56.2,9,8,0,0,0,18.8,8,0,0,800,1.472868217,0.07985348
56.2,9,8,0,0,0,18.8,8,0,0,800,12.71317829,0.29047619
56.2,9,8,0,0,0,18.8,8,0,0,800,27.82945736,0.431501832
56.2,9,8,0,0,0,18.8,8,0,0,800,46.43410853,0.607326007
56.2,9,8,0,0,0,18.8,8,0,0,800,69.06976744,0.744688645
56.2,9,8,0,0,0,18.8,8,0,0,800,99.37984496,0.882051282
75,9,8,0,0,0,0,8,0,0,800,1.472868217,0.125641026
75,9,8,0,0,0,0,8,0,0,800,6.899224806,0.2996337
75,9,8,0,0,0,0,8,0,0,800,14.57364341,0.433333333
75,9,8,0,0,0,0,8,0,0,800,39.06976744,0.686080586
75,9,8,0,0,0,0,8,0,0,800,61.62790698,0.830769231
75,9,8,0,0,0,0,8,0,0,800,99.37984496,0.999267399
43,12,1,4,2,0,36,2,0,0,1000,10.05617978,1.576
43,12,1,4,2,0,36,2,0,0,1000,20,1.732
43,12,1,4,2,0,36,2,0,0,1000,50,1.888
43,12,1,4,2,0,36,2,0,0,1000,75.28089888,1.948
43,11,2,4,2,0,36,2,0,0,1000,9.887640449,3.424
43,11,2,4,2,0,36,2,0,0,1000,20,3.736
43,11,2,4,2,0,36,2,0,0,1000,50.16853933,3.868
43,11,2,4,2,0,36,2,0,0,1000,75.28089888,4.084
43,11,2,4,2,0,36,2,0,0,1000,99.88764045,4.312
43,13,1,4,1,0,36,2,0,0,1000,9.887640449,2.44
43,13,1,4,1,0,36,2,0,0,1000,20,3.16
43,13,1,4,1,0,36,2,0,0,1000,50.16853933,3.184
43,13,1,4,1,0,36,2,0,0,1000,75.28089888,3.352
43,13,1,4,1,0,36,2,0,0,1000,99.88764045,3.388
45,9,6,1,4,0,30,5,0,0,1000,50.11070111,5.73853211
45,9,6,1,4,0,30,5,0,0,1000,100.2337023,7.076452599
41,9,6,1,4,0,30,9,0,0,1000,50.11070111,1.890417941
41,9,6,1,4,0,30,9,0,0,1000,99.92619926,1.99235474
45,11,4,1,4,0,30,5,0,0,1000,50.11070111,1.062181448
45,11,4,1,4,0,30,5,0,0,1000,100.0799508,1.023955148
84.4,8.8,5.7,1.1,0,0,0,0,0,0,800,4.9609375,2.017492711
84.4,8.8,5.7,1.1,0,0,0,0,0,0,800,23.3203125,3.941690962
82.1,8.9,7.3,1.7,0,0,0,0,0,0,800,4.9609375,1.352769679
82.1,8.9,7.3,1.7,0,0,0,0,0,0,800,16.6796875,2.209912536
82.1,8.9,7.3,1.7,0,0,0,0,0,0,800,23.359375,2.472303207
81.1,8.9,8,2,0,0,0,0,0,0,800,5,0.950437318
84.4,8.8,5.7,1.1,0,0,0,0,0,0,900,1.689373297,2.640243902
84.4,8.8,5.7,1.1,0,0,0,0,0,0,900,9.970027248,7.659756098
84.4,8.8,5.7,1.1,0,0,0,0,0,0,900,23.3106267,12.02804878
82.1,8.9,7.3,1.7,0,0,0,0,0,0,900,1.632152589,2.852439024
82.1,8.9,7.3,1.7,0,0,0,0,0,0,900,9.970027248,7.154878049
82.1,8.9,7.3,1.7,0,0,0,0,0,0,900,23.35967302,10.20609756
81.1,8.9,8,2,0,0,0,0,0,0,900,1.730245232,2.632926829
81.1,8.9,8,2,0,0,0,0,0,0,900,10.01907357,5.332926829
81.1,8.9,8,2,0,0,0,0,0,0,900,23.3106267,7.045121951
79.8,8.9,9,2.3,0,0,0,0,0,0,900,1.68119891,1.776829268
79.8,8.9,9,2.3,0,0,0,0,0,0,900,10.06811989,3.401219512
79.8,8.9,9,2.3,0,0,0,0,0,0,900,23.3106267,4.345121951
83.2,9.6,7.2,0,0,0,0,0,0,0,800,0,0
83.2,9.6,7.2,0,0,0,0,0,0,0,800,10,0.98
83.2,9.6,7.2,0,0,0,0,0,0,0,800,20,1.6
83.2,9.6,7.2,0,0,0,0,0,0,0,800,40,2.61
83.2,9.6,7.2,0,0,0,0,0,0,0,800,60,3.49
83.2,9.6,7.2,0,0,0,0,0,0,0,800,80,4.28
83.2,9.6,7.2,0,0,0,0,0,0,0,800,100,5.01
83.2,9.6,7.2,0,0,0,0,0,0,0,850,0,0
83.2,9.6,7.2,0,0,0,0,0,0,0,850,10,2.45
83.2,9.6,7.2,0,0,0,0,0,0,0,850,20,3.62
83.2,9.6,7.2,0,0,0,0,0,0,0,850,40,5.57
83.2,9.6,7.2,0,0,0,0,0,0,0,850,60,7.2
83.2,9.6,7.2,0,0,0,0,0,0,0,850,80,8.64
83.2,9.6,7.2,0,0,0,0,0,0,0,850,100,9.92
83.2,9.6,7.2,0,0,0,0,0,0,0,900,0,0
83.2,9.6,7.2,0,0,0,0,0,0,0,900,10,6.34
83.2,9.6,7.2,0,0,0,0,0,0,0,900,20,8.63
83.2,9.6,7.2,0,0,0,0,0,0,0,900,40,11.76
83.2,9.6,7.2,0,0,0,0,0,0,0,900,60,14.09
83.2,9.6,7.2,0,0,0,0,0,0,0,900,80,16.02
83.2,9.6,7.2,0,0,0,0,0,0,0,900,100,17.69
81.3,9.7,9,0,0,0,0,0,0,0,800,0,0
81.3,9.7,9,0,0,0,0,0,0,0,800,10,0.61
81.3,9.7,9,0,0,0,0,0,0,0,800,20,1
81.3,9.7,9,0,0,0,0,0,0,0,800,40,1.65
81.3,9.7,9,0,0,0,0,0,0,0,800,60,2.2
81.3,9.7,9,0,0,0,0,0,0,0,800,80,2.7
81.3,9.7,9,0,0,0,0,0,0,0,800,100,3.17
81.3,9.7,9,0,0,0,0,0,0,0,850,0,0
81.3,9.7,9,0,0,0,0,0,0,0,850,10,2.26
81.3,9.7,9,0,0,0,0,0,0,0,850,20,3.01
81.3,9.7,9,0,0,0,0,0,0,0,850,40,4
81.3,9.7,9,0,0,0,0,0,0,0,850,60,4.73
81.3,9.7,9,0,0,0,0,0,0,0,850,80,5.32
81.3,9.7,9,0,0,0,0,0,0,0,850,100,5.83
81.3,9.7,9,0,0,0,0,0,0,0,900,0,0
81.3,9.7,9,0,0,0,0,0,0,0,900,10,3.25
81.3,9.7,9,0,0,0,0,0,0,0,900,20,4.23
81.3,9.7,9,0,0,0,0,0,0,0,900,40,5.49
81.3,9.7,9,0,0,0,0,0,0,0,900,60,6.39
81.3,9.7,9,0,0,0,0,0,0,0,900,80,7.13
81.3,9.7,9,0,0,0,0,0,0,0,900,100,7.75
80.2,9.7,10.1,0,0,0,0,0,0,0,800,0,0
80.2,9.7,10.1,0,0,0,0,0,0,0,800,10,0.55
80.2,9.7,10.1,0,0,0,0,0,0,0,800,20,0.84
80.2,9.7,10.1,0,0,0,0,0,0,0,800,40,1.28
80.2,9.7,10.1,0,0,0,0,0,0,0,800,60,1.64
80.2,9.7,10.1,0,0,0,0,0,0,0,800,80,1.96
80.2,9.7,10.1,0,0,0,0,0,0,0,800,100,2.25
80.2,9.7,10.1,0,0,0,0,0,0,0,850,0,0
80.2,9.7,10.1,0,0,0,0,0,0,0,850,10,1.2
80.2,9.7,10.1,0,0,0,0,0,0,0,850,20,1.51
80.2,9.7,10.1,0,0,0,0,0,0,0,850,40,1.9
80.2,9.7,10.1,0,0,0,0,0,0,0,850,60,2.17
80.2,9.7,10.1,0,0,0,0,0,0,0,850,80,2.39
80.2,9.7,10.1,0,0,0,0,0,0,0,850,100,2.57
80.2,9.7,10.1,0,0,0,0,0,0,0,900,0,0
80.2,9.7,10.1,0,0,0,0,0,0,0,900,10,1.63
80.2,9.7,10.1,0,0,0,0,0,0,0,900,20,2.33
80.2,9.7,10.1,0,0,0,0,0,0,0,900,40,3.31
80.2,9.7,10.1,0,0,0,0,0,0,0,900,60,4.08
80.2,9.7,10.1,0,0,0,0,0,0,0,900,80,4.72
80.2,9.7,10.1,0,0,0,0,0,0,0,900,100,5.29
86,7,5,0,0,0,0,0,0,2,800,4.033412888,1.81372549
86,7,5,0,0,0,0,0,0,2,800,27.80429594,5.754901961
86,7,5,0,0,0,0,0,0,2,800,51.17422434,8.190196078
86,7,5,0,0,0,0,0,0,2,800,98.9451074,12.77843137
86,7,5,0,0,0,0,0,0,2,800,148.0906921,15.0372549
86,7,5,0,0,0,0,0,0,2,800,195.1742243,18.84901961
86,6,6,0,2,0,0,0,0,0,800,195.823389,14.31372549
86,6,6,0,2,0,0,0,0,0,800,147.3747017,10.68627451
86,6,6,0,2,0,0,0,0,0,800,101.7899761,9.901960784
86,6,6,0,2,0,0,0,0,0,800,51.67064439,7.107843137
86,6,6,0,2,0,0,0,0,0,800,27.56563246,5.784313725
86,6,6,0,2,0,0,0,0,0,800,6.801909308,2.794117647
66,7,7,0,0,0,20,0,0,0,800,195.823389,14.01960784
66,7,7,0,0,0,20,0,0,0,800,145.4653938,12.69607843
66,7,7,0,0,0,20,0,0,0,800,100.5966587,11.61764706
66,7,7,0,0,0,20,0,0,0,800,63.36515513,8.431372549
66,7,7,0,0,0,20,0,0,0,800,36.87350835,7.745098039
66,7,7,0,0,0,20,0,0,0,800,16.1097852,5.343137255
66,7,7,0,0,0,20,0,0,0,800,4.415274463,3.137254902
86,7,7,0,0,0,0,0,0,0,800,192.4821002,12.64705882
86,7,7,0,0,0,0,0,0,0,800,146.1813842,9.901960784
86,7,7,0,0,0,0,0,0,0,800,100.3579952,9.509803922
86,7,7,0,0,0,0,0,0,0,800,67.18377088,7.843137255
86,7,7,0,0,0,0,0,0,0,800,45.70405728,7.549019608
86,7,7,0,0,0,0,0,0,0,800,29.71360382,6.37254902
86,7,7,0,0,0,0,0,0,0,800,14.43914081,3.725490196
86,7,5,2,0,0,0,0,0,0,800,195.5847255,8.137254902
86,7,5,2,0,0,0,0,0,0,800,144.0334129,7.892156863
86,7,5,2,0,0,0,0,0,0,800,100.3579952,7.352941176
86,7,5,2,0,0,0,0,0,0,800,64.08114558,7.156862745
86,7,5,2,0,0,0,0,0,0,800,36.1575179,5.784313725
86,7,5,2,0,0,0,0,0,0,800,16.82577566,4.019607843
86,7,5,2,0,0,0,0,0,0,800,3.460620525,1.715686275

File: Agent-acta/YSA-All-元素-微观-增强 -特征筛选-12 - 副本.csv
Co,Al,Ta,Ti,Ni,Cr,V,Mo,Tage,tage,Ttest,Vol,YS
47.2,2.6,0,12.9,27.6,8.7,0,0.8,760,16,25,67.83684,643.9
47.2,2.6,0,12.9,27.6,8.7,0,0.8,760,16,650,67.83684,646
47.2,2.6,0,12.9,27.6,8.7,0,0.8,760,16,750,67.83684,748.7
47.2,2.6,0,12.9,27.6,8.7,0,0.8,760,16,850,67.83684,641.6
47.2,2.6,0,12.9,27.6,8.7,0,0.8,760,16,1050,67.83684,367.3
47.2,2.6,0,12.9,27.6,8.7,0,0.8,760,16,1100,67.83684,217.8
81.8,9.2,0,0,0,0,0,0,800,24,870,47.382328,473
79.4,8.8,2,0,0,0,0,0,800,24,870,85.6373,674
78,10,0,0,0,0,0,0,900,168,25,78.30571,415
78,10,0,0,0,0,0,0,900,168,590,78.30571,313
78,10,0,0,0,0,0,0,900,168,800,78.30571,391
78,10,0,0,0,0,0,0,900,168,900,78.30571,387
82,9,0,0,0,0,0,0,900,150,25,53.129993,521.5
82,9,0,0,0,0,0,0,900,150,500,53.129993,437.7
82,9,0,0,0,0,0,0,900,150,600,53.129993,419.6
82,9,0,0,0,0,0,0,900,150,650,53.129993,419.6
82,9,0,0,0,0,0,0,900,150,700,53.129993,462.6
82,9,0,0,0,0,0,0,900,150,750,53.129993,367.6
82,9,0,0,0,0,0,0,900,150,800,53.129993,349
79,9,2,0,0,0,0,0,1000,100,25,84.342186,632.5
79,9,2,0,0,0,0,0,1000,100,600,84.342186,458.1
79,9,2,0,0,0,0,0,1000,100,700,84.342186,501.1
79,9,2,0,0,0,0,0,1000,100,800,84.342186,578
79,9,2,0,0,0,0,0,1000,100,900,84.342186,562
81.8,9.2,0,0,0,0,0,0,900,150,25,34.875145,520
81.8,9.2,0,0,0,0,0,0,900,150,500,34.875145,450
81.8,9.2,0,0,0,0,0,0,900,150,600,34.875145,420
81.8,9.2,0,0,0,0,0,0,900,150,650,34.875145,425
81.8,9.2,0,0,0,0,0,0,900,150,700,34.875145,470
81.8,9.2,0,0,0,0,0,0,900,150,750,34.875145,375
81.8,9.2,0,0,0,0,0,0,900,150,800,34.875145,350
79.9,9.4,0,0,0,0,0,0,900,150,25,65.07214,550
79.9,9.4,0,0,0,0,0,0,900,150,600,65.07214,420
79.9,9.4,0,0,0,0,0,0,900,150,700,65.07214,450
79.9,9.4,0,0,0,0,0,0,900,150,800,65.07214,320
79.4,8.8,2,0,0,0,0,0,1000,100,25,84.02581,620
79.4,8.8,2,0,0,0,0,0,1000,100,600,84.02581,460
79.4,8.8,2,0,0,0,0,0,1000,100,700,84.02581,500
79.4,8.8,2,0,0,0,0,0,1000,100,800,84.02581,580
79.4,8.8,2,0,0,0,0,0,1000,100,900,84.02581,570
79.4,8.8,2,0,0,0,0,0,1000,100,937,84.02581,430
77.9,7.8,2,0,0,4.5,0,0,900,150,25,59.268955,680
77.9,7.8,2,0,0,4.5,0,0,900,150,600,59.268955,470
77.9,7.8,2,0,0,4.5,0,0,900,150,700,59.268955,500
77.9,7.8,2,0,0,4.5,0,0,900,150,800,59.268955,580
77.9,7.8,2,0,0,4.5,0,0,900,150,900,59.268955,400
84.2,8.9,0,0,0,0,0,0,900,48,25,34.048103,454
84.2,8.9,0,0,0,0,0,0,900,48,650,34.048103,334.5
84.2,8.9,0,0,0,0,0,0,900,48,760,34.048103,373
84.2,8.9,0,0,0,0,0,0,900,48,870,34.048103,285
84.2,8.9,0,0,0,0,0,0,900,48,980,34.048103,97.5
82.8,9,0,0,0,0,0,0,900,48,25,43.589245,667.6
82.8,9,0,0,0,0,0,0,900,48,650,43.589245,407
82.8,9,0,0,0,0,0,0,900,48,760,43.589245,432.7
82.8,9,0,0,0,0,0,0,900,48,870,43.589245,334.5
82.8,9,0,0,0,0,0,0,900,48,980,43.589245,133.8
81.3,9.2,0,0,0,0,0,0,900,48,25,41.61691,738
81.3,9.2,0,0,0,0,0,0,900,48,650,41.61691,486
81.3,9.2,0,0,0,0,0,0,900,48,760,41.61691,492.5
81.3,9.2,0,0,0,0,0,0,900,48,870,41.61691,405
81.3,9.2,0,0,0,0,0,0,900,48,980,41.61691,296
80.3,9.3,0,0,0,0,0,0,900,48,25,62.232338,757
80.3,9.3,0,0,0,0,0,0,900,48,650,62.232338,473
80.3,9.3,0,0,0,0,0,0,900,48,760,62.232338,473
80.3,9.3,0,0,0,0,0,0,900,48,870,62.232338,373
80.3,9.3,0,0,0,0,0,0,900,48,980,62.232338,200
77,12,0,0,0,0,0,0,850,168,25,78.24195,300
77,12,0,0,0,0,0,0,850,168,300,78.24195,310.3
77,12,0,0,0,0,0,0,850,168,600,78.24195,290.6
77,12,0,0,0,0,0,0,850,168,700,78.24195,275.8
77,12,0,0,0,0,0,0,850,168,750,78.24195,277
77,12,0,0,0,0,0,0,850,168,800,78.24195,339.8
77,12,0,0,0,0,0,0,850,168,850,78.24195,344.7
77,12,0,0,0,0,0,0,850,168,900,78.24195,230.3
77,12,0,0,0,0,0,0,850,168,1000,78.24195,75.4
80,9,2,0,0,0,0,0,800,100,25,60.561783,1324
80,9,2,0,0,0,0,0,800,100,600,60.561783,735
80,9,2,0,0,0,0,0,800,100,700,60.561783,725
80,9,2,0,0,0,0,0,800,100,800,60.561783,745.8
76,9,2,0,0,0,0,0,800,100,25,72.917885,1329
76,9,2,0,0,0,0,0,800,100,600,72.917885,823
76,9,2,0,0,0,0,0,800,100,700,72.917885,900.7
76,9,2,0,0,0,0,0,800,100,800,72.917885,870
74,9,2,0,0,0,0,0,800,100,25,70.84145,1582
74,9,2,0,0,0,0,0,800,100,600,70.84145,1024.5
74,9,2,0,0,0,0,0,800,100,700,70.84145,1091.6
74,9,2,0,0,0,0,0,800,100,800,70.84145,782
71,9,2,0,0,0,0,0,800,100,25,70.630486,1742
71,9,2,0,0,0,0,0,800,100,600,70.630486,967.7
71,9,2,0,0,0,0,0,800,100,700,70.630486,952
83,10,0,0,0,0,0,5,800,2,25,49.24179,721
83,10,0,0,0,0,0,5,800,2,470,49.24179,562
83,10,0,0,0,0,0,5,800,2,570,49.24179,566.5
83,10,0,0,0,0,0,5,800,2,670,49.24179,542.5
83,10,0,0,0,0,0,5,800,2,770,49.24179,473.5
83,10,0,0,0,0,0,5,800,2,870,49.24179,391
73,10,0,0,10,0,0,5,800,5,25,45.923126,731.5
73,10,0,0,10,0,0,5,800,5,470,45.923126,634
73,10,0,0,10,0,0,5,800,5,570,45.923126,611.5
73,10,0,0,10,0,0,5,800,5,670,45.923126,622
73,10,0,0,10,0,0,5,800,5,770,45.923126,535
73,10,0,0,10,0,0,5,800,5,870,45.923126,509.5
63,10,0,0,20,0,0,5,800,5,25,49.740124,761.5
63,10,0,0,20,0,0,5,800,5,470,49.740124,647.5
63,10,0,0,20,0,0,5,800,5,570,49.740124,640
63,10,0,0,20,0,0,5,800,5,670,49.740124,640
63,10,0,0,20,0,0,5,800,5,770,49.740124,587.5
63,10,0,0,20,0,0,5,800,5,870,49.740124,526
53,10,0,0,30,0,0,5,800,5,25,61.549107,800.5
53,10,0,0,30,0,0,5,800,5,470,61.549107,679
53,10,0,0,30,0,0,5,800,5,570,61.549107,682
53,10,0,0,30,0,0,5,800,5,670,61.549107,670
53,10,0,0,30,0,0,5,800,5,770,61.549107,611.5
53,10,0,0,30,0,0,5,800,5,870,61.549107,535
83,10,2,0,0,0,0,5,800,10,25,52.790077,837
83,10,2,0,0,0,0,5,800,10,470,52.790077,738.6
83,10,2,0,0,0,0,5,800,10,570,52.790077,702
83,10,2,0,0,0,0,5,800,10,670,52.790077,680.7
83,10,2,0,0,0,0,5,800,10,770,52.790077,574.5
83,10,2,0,0,0,0,5,800,10,870,52.790077,482
53,10,2,0,30,0,0,5,800,10,25,57.327656,890
53,10,2,0,30,0,0,5,800,10,470,57.327656,808
53,10,2,0,30,0,0,5,800,10,570,57.327656,781
53,10,2,0,30,0,0,5,800,10,670,57.327656,746
53,10,2,0,30,0,0,5,800,10,770,57.327656,657.5
53,10,2,0,30,0,0,5,800,10,870,57.327656,551
53,10,2,0,30,0,0,5,900,50,25,58.436928,800
53,10,2,0,30,0,0,5,900,50,470,58.436928,678
53,10,2,0,30,0,0,5,900,50,570,58.436928,663
53,10,2,0,30,0,0,5,900,50,670,58.436928,613.6
53,10,2,0,30,0,0,5,900,50,770,58.436928,600
53,10,2,0,30,0,0,5,900,50,970,58.436928,283.6
51,10,2,2,30,0,0,5,900,50,25,61.504375,742
51,10,2,2,30,0,0,5,900,50,470,61.504375,750.7
51,10,2,2,30,0,0,5,900,50,570,61.504375,727
51,10,2,2,30,0,0,5,900,50,670,61.504375,727
51,10,2,2,30,0,0,5,900,50,770,61.504375,723
51,10,2,2,30,0,0,5,900,50,870,61.504375,633
51,10,2,2,30,0,0,5,900,50,970,61.504375,375.7
74,0,0,11,0,15,0,0,900,100,25,58.03619,619.6
74,0,0,11,0,15,0,0,900,100,600,58.03619,413
74,0,0,11,0,15,0,0,900,100,750,58.03619,455.6
74,0,0,11,0,15,0,0,900,100,850,58.03619,589.8
74,0,0,11,0,15,0,0,900,100,900,58.03619,332
74,0,0,11,0,15,0,0,900,100,1000,58.03619,217
74,0,0,11,0,15,0,0,900,100,1050,58.03619,116.9
43,10,2,0,30,10,0,5,900,50,25,55.752666,673
43,10,2,0,30,10,0,5,900,50,470,55.752666,637.7
43,10,2,0,30,10,0,5,900,50,570,55.752666,634
43,10,2,0,30,10,0,5,900,50,670,55.752666,624.7
43,10,2,0,30,10,0,5,900,50,770,55.752666,585.7
43,10,2,0,30,10,0,5,900,50,870,55.752666,624.7
43,10,2,0,30,10,0,5,900,50,970,55.752666,313
41,10,2,2,30,10,0,5,900,50,25,58.37596,722.1
41,10,2,2,30,10,0,5,900,50,470,58.37596,715.6
41,10,2,2,30,10,0,5,900,50,570,58.37596,709
41,10,2,2,30,10,0,5,900,50,670,58.37596,712
41,10,2,2,30,10,0,5,900,50,770,58.37596,640.9
41,10,2,2,30,10,0,5,900,50,870,58.37596,722
41,10,2,2,30,10,0,5,900,50,970,58.37596,410
72,9,0,0,10,0,0,0,900,168,25,55.63262,670
72,9,0,0,10,0,0,0,900,168,600,55.63262,481.5
72,9,0,0,10,0,0,0,900,168,700,55.63262,466.3
72,9,0,0,10,0,0,0,900,168,750,55.63262,533.7
72,9,0,0,10,0,0,0,900,168,800,55.63262,575.8
72,9,0,0,10,0,0,0,900,168,900,55.63262,441
72,8,0,2,10,0,0,0,900,168,25,48.75653,715.7
72,8,0,2,10,0,0,0,900,168,600,48.75653,552
72,8,0,2,10,0,0,0,900,168,700,48.75653,591
72,8,0,2,10,0,0,0,900,168,750,48.75653,658
72,8,0,2,10,0,0,0,900,168,800,48.75653,685
72,8,0,2,10,0,0,0,900,168,900,48.75653,481.5
72,7,0,4,10,0,0,0,900,168,25,49.427563,739
72,7,0,4,10,0,0,0,900,168,600,49.427563,574
72,7,0,4,10,0,0,0,900,168,700,49.427563,621
72,7,0,4,10,0,0,0,900,168,750,49.427563,675.3
72,7,0,4,10,0,0,0,900,168,800,49.427563,666.8
72,7,0,4,10,0,0,0,900,168,900,49.427563,481
72,6,0,6,10,0,0,0,900,168,25,51.981014,744
72,6,0,6,10,0,0,0,900,168,600,51.981014,611
72,6,0,6,10,0,0,0,900,168,700,51.981014,680
72,6,0,6,10,0,0,0,900,168,750,51.981014,764
72,6,0,6,10,0,0,0,900,168,800,51.981014,727.5
72,6,0,6,10,0,0,0,900,168,900,51.981014,452.8
72,5,0,8,10,0,0,0,900,168,25,58.26833,761
72,5,0,8,10,0,0,0,900,168,600,58.26833,643
72,5,0,8,10,0,0,0,900,168,700,58.26833,709
72,5,0,8,10,0,0,0,900,168,750,58.26833,810
72,5,0,8,10,0,0,0,900,168,800,58.26833,780
72,5,0,8,10,0,0,0,900,168,900,58.26833,454
80,0,0,5,0,0,15,0,800,94,25,68.41813,757.5
80,0,0,5,0,0,15,0,800,94,600,68.41813,469.2
80,0,0,5,0,0,15,0,800,94,650,68.41813,467.5
80,0,0,5,0,0,15,0,800,94,700,68.41813,480.8
80,0,0,5,0,0,15,0,800,94,750,68.41813,520.8
80,0,0,5,0,0,15,0,800,94,800,68.41813,470.8
80,0,0,5,0,0,15,0,800,94,850,68.41813,437.5
80,0,0,5,0,0,15,0,800,94,900,68.41813,417.5
80,0,0,5,0,0,15,0,800,94,1000,68.41813,197.5
78,2,0,5,0,0,15,0,800,94,25,75.42035,450.3
78,2,0,5,0,0,15,0,800,94,500,75.42035,315.9
78,2,0,5,0,0,15,0,800,94,600,75.42035,284.7
78,2,0,5,0,0,15,0,800,94,700,75.42035,351.9
78,2,0,5,0,0,15,0,800,94,750,75.42035,354
78,2,0,5,0,0,15,0,800,94,800,75.42035,344.7
78,2,0,5,0,0,15,0,800,94,850,75.42035,342.3
78,2,0,5,0,0,15,0,800,94,900,75.42035,332.7
78,2,0,5,0,0,15,0,800,94,1000,75.42035,164.7
76,2,0,5,2,0,15,0,800,94,25,62.723602,817.5
76,2,0,5,2,0,15,0,800,94,600,62.723602,500
76,2,0,5,2,0,15,0,800,94,700,62.723602,505.5
76,2,0,5,2,0,15,0,800,94,750,62.723602,548.7
76,2,0,5,2,0,15,0,800,94,800,62.723602,510
76,2,0,5,2,0,15,0,800,94,850,62.723602,464.7
76,2,0,5,2,0,15,0,800,94,900,62.723602,368.7
76,2,0,5,2,0,15,0,800,94,1000,62.723602,224.7
84,0,0,4,0,0,12,0,800,100,25,60.10793,751
84,0,0,4,0,0,12,0,800,100,600,60.10793,465.6
84,0,0,4,0,0,12,0,800,100,700,60.10793,500
84,0,0,4,0,0,12,0,800,100,750,60.10793,512.8
84,0,0,4,0,0,12,0,800,100,800,60.10793,487.9
84,0,0,4,0,0,12,0,800,100,900,60.10793,383.7
84,0,0,4,0,0,12,0,800,100,1000,60.10793,195
84,0,0,4,0,0,10,0,800,100,25,66.94675,852.8
84,0,0,4,0,0,10,0,800,100,600,66.94675,502.8
84,0,0,4,0,0,10,0,800,100,700,66.94675,599.6
84,0,0,4,0,0,10,0,800,100,750,66.94675,644.3
84,0,0,4,0,0,10,0,800,100,800,66.94675,602
84,0,0,4,0,0,10,0,800,100,900,66.94675,497.9
84,0,0,4,0,0,10,0,800,100,1000,66.94675,281.9
84,0,0,4,0,0,10,0,800,100,25,59.767788,890.1
84,0,0,4,0,0,10,0,800,100,600,59.767788,550
84,0,0,4,0,0,10,0,800,100,700,59.767788,577
84,0,0,4,0,0,10,0,800,100,750,59.767788,560
84,0,0,4,0,0,10,0,800,100,800,59.767788,515
84,0,0,4,0,0,10,0,800,100,900,59.767788,431
84,0,0,4,0,0,10,0,800,100,1000,59.767788,252
49,10,4,2,30,0,5,0,900,360,25,64.92668,686
49,10,4,2,30,0,5,0,900,360,500,64.92668,748
49,10,4,2,30,0,5,0,900,360,600,64.92668,804
49,10,4,2,30,0,5,0,900,360,700,64.92668,837
49,10,4,2,30,0,5,0,900,360,750,64.92668,816.6
49,10,4,2,30,0,5,0,900,360,800,64.92668,679.6
49,10,4,2,30,0,5,0,900,360,900,64.92668,596.5
53,10,0,0,30,0,0,5,900,50,25,61.47223,732.1
53,10,0,0,30,0,0,5,900,50,520,61.47223,628.2
53,10,0,0,30,0,0,5,900,50,570,61.47223,645
53,10,0,0,30,0,0,5,900,50,620,61.47223,614.5
53,10,0,0,30,0,0,5,900,50,670,61.47223,613
53,10,0,0,30,0,0,5,900,50,720,61.47223,611.5
53,10,0,0,30,0,0,5,900,50,770,61.47223,490.8
53,10,0,0,30,0,0,5,900,50,870,61.47223,400.8
53,10,0,0,30,0,0,5,900,50,900,61.47223,341
43,10,0,0,30,10,0,5,900,50,25,60.876907,727.5
43,10,0,0,30,10,0,5,900,50,520,60.876907,622
43,10,0,0,30,10,0,5,900,50,570,60.876907,613
43,10,0,0,30,10,0,5,900,50,620,60.876907,620.6
43,10,0,0,30,10,0,5,900,50,670,60.876907,620.6
43,10,0,0,30,10,0,5,900,50,720,60.876907,638.9
43,10,0,0,30,10,0,5,900,50,770,60.876907,539.7
43,10,0,0,30,10,0,5,900,50,870,60.876907,501.5
43,10,0,0,30,10,0,5,900,50,900,60.876907,420.6
51,10,0,2,30,0,0,5,900,50,25,71.70471,742.8
51,10,0,2,30,0,0,5,900,50,520,71.70471,709
51,10,0,2,30,0,0,5,900,50,570,71.70471,689
51,10,0,2,30,0,0,5,900,50,620,71.70471,680.2
51,10,0,2,30,0,0,5,900,50,670,71.70471,660
51,10,0,2,30,0,0,5,900,50,720,71.70471,652.7
51,10,0,2,30,0,0,5,900,50,770,71.70471,577.8
51,10,0,2,30,0,0,5,900,50,870,71.70471,535
51,10,0,2,30,0,0,5,900,50,900,71.70471,432.8
42,12,4,0,30,12,0,0,800,24,25,54.119,690
42,12,4,0,30,12,0,0,800,24,600,54.119,637.4
42,12,4,0,30,12,0,0,800,24,700,54.119,770.8
42,12,4,0,30,12,0,0,800,24,800,54.119,690
42,12,4,0,30,12,0,0,800,24,900,54.119,458
88,0,0,12,0,0,0,0,800,24,25,61.784462,709
88,0,0,12,0,0,0,0,800,24,600,61.784462,591.8
88,0,0,12,0,0,0,0,800,24,700,61.784462,646.7
88,0,0,12,0,0,0,0,800,24,800,61.784462,576
88,0,0,12,0,0,0,0,800,24,900,61.784462,376
84,0,0,12,0,0,0,4,800,24,25,64.89607,1011
84,0,0,12,0,0,0,4,800,24,600,64.89607,697.6
84,0,0,12,0,0,0,4,800,24,700,64.89607,854.4
84,0,0,12,0,0,0,4,800,24,800,64.89607,783.8
84,0,0,12,0,0,0,4,800,24,900,64.89607,509.5
83,10,0,0,0,0,3,2,800,10,25,54.570335,579.5
83,10,0,0,0,0,3,2,800,10,570,54.570335,509.8
83,10,0,0,0,0,3,2,800,10,670,54.570335,459.5
83,10,0,0,0,0,3,2,800,10,770,54.570335,474.9
83,10,0,0,0,0,3,2,800,10,870,54.570335,448.4
83,10,0,0,0,0,3,2,800,10,970,54.570335,324.2
83,10,0,0,0,0,5,0,800,10,25,59.429176,594.9
83,10,0,0,0,0,5,0,800,10,570,59.429176,477.7
83,10,0,0,0,0,5,0,800,10,670,59.429176,452.6
83,10,0,0,0,0,5,0,800,10,770,59.429176,419
83,10,0,0,0,0,5,0,800,10,870,59.429176,387
53,10,0,0,30,0,5,0,800,10,25,80.54097,622.8
53,10,0,0,30,0,5,0,800,10,570,80.54097,536
53,10,0,0,30,0,5,0,800,10,670,80.54097,558.6
53,10,0,0,30,0,5,0,800,10,770,80.54097,700.9
53,10,0,0,30,0,5,0,800,10,870,80.54097,636.7
53,10,0,0,30,0,5,0,800,10,970,80.54097,454
86,0,2,0,0,0,12,0,800,55,25,57.6001,694
86,0,2,0,0,0,12,0,800,55,500,57.6001,558
86,0,2,0,0,0,12,0,800,55,600,57.6001,537
86,0,2,0,0,0,12,0,800,55,650,57.6001,537
86,0,2,0,0,0,12,0,800,55,750,57.6001,598.5
86,0,2,0,0,0,12,0,800,55,800,57.6001,497
86,0,2,0,0,0,12,0,800,55,900,57.6001,260
84,0,2,2,0,0,12,0,800,55,25,60.76427,877.6
84,0,2,2,0,0,12,0,800,55,500,60.76427,722
84,0,2,2,0,0,12,0,800,55,600,60.76427,655
84,0,2,2,0,0,12,0,800,55,650,60.76427,658
84,0,2,2,0,0,12,0,800,55,700,60.76427,653.7
84,0,2,2,0,0,12,0,800,55,750,60.76427,691
84,0,2,2,0,0,12,0,800,55,800,60.76427,589.6
84,0,2,2,0,0,12,0,800,55,850,60.76427,456.7
84,0,2,2,0,0,12,0,800,55,900,60.76427,274.6
84,2,2,0,0,0,12,0,800,55,25,55.868885,767
84,2,2,0,0,0,12,0,800,55,600,55.868885,549.3
84,2,2,0,0,0,12,0,800,55,650,55.868885,510
84,2,2,0,0,0,12,0,800,55,700,55.868885,562.7
84,2,2,0,0,0,12,0,800,55,750,55.868885,577.6
84,2,2,0,0,0,12,0,800,55,800,55.868885,522
84,2,2,0,0,0,12,0,800,55,850,55.868885,376
53,10,2,0,30,5,0,0,900,50,25,45.23506,796
53,10,2,0,30,5,0,0,900,50,570,45.23506,651.9
53,10,2,0,30,5,0,0,900,50,670,45.23506,667
53,10,2,0,30,5,0,0,900,50,770,45.23506,700
53,10,2,0,30,5,0,0,900,50,870,45.23506,501.9
51,10,2,2,30,5,0,0,900,50,25,48.849552,757.7
51,10,2,2,30,5,0,0,900,50,570,48.849552,711.5
51,10,2,2,30,5,0,0,900,50,670,48.849552,732.7
51,10,2,2,30,5,0,0,900,50,770,48.849552,751.9
51,10,2,2,30,5,0,0,900,50,870,48.849552,586.5
49,10,2,4,30,5,0,0,900,50,25,66.265854,782.7
49,10,2,4,30,5,0,0,900,50,570,66.265854,798.1
49,10,2,4,30,5,0,0,900,50,670,66.265854,871
49,10,2,4,30,5,0,0,900,50,770,66.265854,744
49,10,2,4,30,5,0,0,900,50,870,66.265854,555.8
61.3,7.6,0,4.1,19.6,0,0,0,900,240,25,68.66862,776.1
61.3,7.6,0,4.1,19.6,0,0,0,900,240,570,68.66862,670
61.3,7.6,0,4.1,19.6,0,0,0,900,240,650,68.66862,675
61.3,7.6,0,4.1,19.6,0,0,0,900,240,700,68.66862,684.8
61.3,7.6,0,4.1,19.6,0,0,0,900,240,740,68.66862,706
61.3,7.6,0,4.1,19.6,0,0,0,900,240,800,68.66862,676.6
61.3,7.6,0,4.1,19.6,0,0,0,900,240,850,68.66862,583.7
61.3,7.6,0,4.1,19.6,0,0,0,900,240,950,68.66862,326.1
82,2,0,12,0,0,0,4,800,24,25,72.01697,724.6
82,2,0,12,0,0,0,4,800,24,600,72.01697,521
82,2,0,12,0,0,0,4,800,24,700,72.01697,626
82,2,0,12,0,0,0,4,800,24,800,72.01697,655.7
82,2,0,12,0,0,0,4,800,24,900,72.01697,495.1
80,4,0,12,0,0,0,4,800,24,25,87.95385,432.8
80,4,0,12,0,0,0,4,800,24,600,87.95385,432.8
80,4,0,12,0,0,0,4,800,24,700,87.95385,613
80,4,0,12,0,0,0,4,800,24,800,87.95385,531
80,4,0,12,0,0,0,4,800,24,900,87.95385,400
82,0,2,4,0,0,10,0,800,100,25,74.460106,1016
82,0,2,4,0,0,10,0,800,100,600,74.460106,734
82,0,2,4,0,0,10,0,800,100,700,74.460106,755
82,0,2,4,0,0,10,0,800,100,750,74.460106,860
82,0,2,4,0,0,10,0,800,100,800,74.460106,752
82,0,2,4,0,0,10,0,800,100,900,74.460106,551
82,0,2,4,0,0,10,0,800,100,1000,74.460106,365
49.82,9.16,1,4.1,30.83,0,0,0,900,24,25,76.43694,601.6
49.82,9.16,1,4.1,30.83,0,0,0,900,24,600,76.43694,475.4
49.82,9.16,1,4.1,30.83,0,0,0,900,24,650,76.43694,501
49.82,9.16,1,4.1,30.83,0,0,0,900,24,700,76.43694,518.2
49.82,9.16,1,4.1,30.83,0,0,0,900,24,750,76.43694,541.7
49.82,9.16,1,4.1,30.83,0,0,0,900,24,800,76.43694,563
49.82,9.16,1,4.1,30.83,0,0,0,900,24,850,76.43694,605.9
49.82,9.16,1,4.1,30.83,0,0,0,900,24,900,76.43694,550.3
49.82,9.16,1,4.1,30.83,0,0,0,900,24,950,76.43694,454
49.82,9.16,1,4.1,30.83,0,0,0,900,24,1000,76.43694,332
50.12,9.83,1.9,3.93,30.2,0,0,0,900,24,25,80.73645,612
50.12,9.83,1.9,3.93,30.2,0,0,0,900,24,600,80.73645,575.9
50.12,9.83,1.9,3.93,30.2,0,0,0,900,24,700,80.73645,588.8
50.12,9.83,1.9,3.93,30.2,0,0,0,900,24,800,80.73645,650.8
50.12,9.83,1.9,3.93,30.2,0,0,0,900,24,850,80.73645,646.5
50.12,9.83,1.9,3.93,30.2,0,0,0,900,24,900,80.73645,586.6
50.12,9.83,1.9,3.93,30.2,0,0,0,900,24,1000,80.73645,445.5
53,10,0,0,30,0,0,5,900,50,25,61.47223,801
53,10,0,0,30,0,0,5,900,50,470,61.47223,672.8
53,10,0,0,30,0,0,5,900,50,570,61.47223,681
53,10,0,0,30,0,0,5,900,50,670,61.47223,667
53,10,0,0,30,0,0,5,900,50,770,61.47223,607
53,10,0,0,30,0,0,5,900,50,870,61.47223,533
52,10,0,1,30,0,0,5,900,50,25,70.93154,712.7
52,10,0,1,30,0,0,5,900,50,570,70.93154,598.6
52,10,0,1,30,0,0,5,900,50,670,70.93154,598.6
52,10,0,1,30,0,0,5,900,50,770,70.93154,655.6
52,10,0,1,30,0,0,5,900,50,870,70.93154,501.7
51,10,0,2,30,0,0,5,900,50,25,71.70471,721
51,10,0,2,30,0,0,5,900,50,570,71.70471,635.7
51,10,0,2,30,0,0,5,900,50,670,71.70471,598.6
51,10,0,2,30,0,0,5,900,50,770,71.70471,630
51,10,0,2,30,0,0,5,900,50,870,71.70471,604
50,10,0,3,30,0,0,5,900,50,25,67.70084,681.3
50,10,0,3,30,0,0,5,900,50,570,67.70084,661.3
50,10,0,3,30,0,0,5,900,50,670,67.70084,615.7
50,10,0,3,30,0,0,5,900,50,770,67.70084,664
50,10,0,3,30,0,0,5,900,50,870,67.70084,550
49,10,0,4,30,0,0,5,900,50,25,65.25882,604
49,10,0,4,30,0,0,5,900,50,570,65.25882,553
49,10,0,4,30,0,0,5,900,50,670,65.25882,612.9
49,10,0,4,30,0,0,5,900,50,770,65.25882,615.7
49,10,0,4,30,0,0,5,900,50,870,65.25882,575.8
42,10,0,4,30,12,0,0,900,50,25,49.51689,739.6
42,10,0,4,30,12,0,0,900,50,570,49.51689,639.6
42,10,0,4,30,12,0,0,900,50,670,49.51689,618.8
42,10,0,4,30,12,0,0,900,50,770,49.51689,708.3
42,10,0,4,30,12,0,0,900,50,870,49.51689,625
51,10,0,2,30,5,0,0,900,50,25,60.53236,806.7
51,10,0,2,30,5,0,0,900,50,570,60.53236,695.5
51,10,0,2,30,5,0,0,900,50,670,60.53236,724
51,10,0,2,30,5,0,0,900,50,770,60.53236,730.9
51,10,0,2,30,5,0,0,900,50,870,60.53236,545.5
48,10,0,2,30,8,0,0,900,50,25,63.196842,717.4
48,10,0,2,30,8,0,0,900,50,570,63.196842,533.7
48,10,0,2,30,8,0,0,900,50,670,63.196842,604.5
48,10,0,2,30,8,0,0,900,50,770,63.196842,715.7
48,10,0,2,30,8,0,0,900,50,870,63.196842,596.1
44,10,0,2,30,12,0,0,900,50,25,60.417454,751
44,10,0,2,30,12,0,0,900,50,570,60.417454,621
44,10,0,2,30,12,0,0,900,50,670,60.417454,606
44,10,0,2,30,12,0,0,900,50,770,60.417454,661.8
44,10,0,2,30,12,0,0,900,50,870,60.417454,508
49,10,0,4,30,5,0,0,900,50,25,55.00904,776
49,10,0,4,30,5,0,0,900,50,570,55.00904,641.6
49,10,0,4,30,5,0,0,900,50,670,55.00904,638.2
49,10,0,4,30,5,0,0,900,50,770,55.00904,673.6
49,10,0,4,30,5,0,0,900,50,870,55.00904,553.9
46,10,0,4,30,8,0,0,900,50,25,54.826828,705.6
46,10,0,4,30,8,0,0,900,50,570,54.826828,671.9
46,10,0,4,30,8,0,0,900,50,670,54.826828,623
46,10,0,4,30,8,0,0,900,50,770,54.826828,730.9
46,10,0,4,30,8,0,0,900,50,870,54.826828,609.6
53,10,2,0,30,0,0,5,900,50,25,58.436928,802.4
53,10,2,0,30,0,0,5,900,50,770,58.436928,724.9
53,10,2,0,30,0,0,5,900,50,870,58.436928,570
53,10,2,0,30,0,0,5,900,50,970,58.436928,283.6
51,10,2,2,30,0,0,5,900,50,25,61.504375,739
51,10,2,2,30,0,0,5,900,50,770,61.504375,724.9
51,10,2,2,30,0,0,5,900,50,870,61.504375,635.7
51,10,2,2,30,0,0,5,900,50,970,61.504375,368
50,10,2,3,30,0,0,5,900,50,25,63.172882,513.6
50,10,2,3,30,0,0,5,900,50,770,63.172882,511
50,10,2,3,30,0,0,5,900,50,870,63.172882,567.6
50,10,2,3,30,0,0,5,900,50,1000,63.172882,363.3
49,10,2,4,30,0,0,5,900,50,25,75.87508,480.8
49,10,2,4,30,0,0,5,900,50,770,75.87508,523
49,10,2,4,30,0,0,5,900,50,870,75.87508,548.8
49,10,2,4,30,0,0,5,900,50,1000,75.87508,400.9
53,10,2,2,30,0,0,0,800,168,25,61.15924,1022.6
53,10,2,2,30,0,0,0,800,168,600,61.15924,835.9
53,10,2,2,30,0,0,0,800,168,650,61.15924,867
53,10,2,2,30,0,0,0,800,168,700,61.15924,900.9
53,10,2,2,30,0,0,0,800,168,750,61.15924,816
53,10,2,2,30,0,0,0,800,168,800,61.15924,739.6
53,10,2,2,30,0,0,0,800,168,900,61.15924,459.4
40,10,4,1,35,5,0,2,1175,12,25,63.42912,589.5
40,10,4,1,35,5,0,2,1175,12,750,63.42912,531
40,10,4,1,35,5,0,2,1175,12,900,63.42912,489
40,10,4,1,35,5,0,2,1175,12,1050,63.42912,275
40,10,3,2,35,5,0,2,1175,12,25,59.68492,560
40,10,3,2,35,5,0,2,1175,12,750,59.68492,507.3
40,10,3,2,35,5,0,2,1175,12,900,59.68492,461.6
40,10,3,2,35,5,0,2,1175,12,1050,59.68492,238.8
40,10,2,3,35,5,0,2,1175,12,25,55.04727,542
40,10,2,3,35,5,0,2,1175,12,750,55.04727,489
40,10,2,3,35,5,0,2,1175,12,900,55.04727,439.7
40,10,2,3,35,5,0,2,1175,12,1050,55.04727,226
40,10,1,4,35,5,0,2,1175,12,25,48.891525,514.6
40,10,1,4,35,5,0,2,1175,12,750,48.891525,467
40,10,1,4,35,5,0,2,1175,12,900,48.891525,414.2
40,10,1,4,35,5,0,2,1175,12,1050,48.891525,207.8
53,10,2,0,30,0,5,0,0,0,25,63.831184,534.5
53,10,2,0,30,0,5,0,0,0,600,63.831184,607.4
53,10,2,0,30,0,5,0,0,0,700,63.831184,502.8
53,10,2,0,30,0,5,0,0,0,800,63.831184,445.8
53,10,2,0,30,0,5,0,0,0,900,63.831184,269.4
51,10,2,2,30,0,5,0,0,0,25,68.21303,585.4688
51,10,2,2,30,0,5,0,0,0,600,68.21303,561.1844
51,10,2,2,30,0,5,0,0,0,700,68.21303,578.2
51,10,2,2,30,0,5,0,0,0,800,68.21303,461.5688
51,10,2,2,30,0,5,0,0,0,900,68.21303,320.488
51,10,2,0,30,0,5,0,0,0,25,71.746666,544.05
51,10,2,0,30,0,5,0,0,0,600,71.746666,509.5656
51,10,2,0,30,0,5,0,0,0,700,71.746666,617.706
51,10,2,0,30,0,5,0,0,0,800,71.746666,526.473
51,10,2,0,30,0,5,0,0,0,900,71.746666,352.0422
51,10,2,0,30,0,5,2,0,0,25,63.793564,493.92
51,10,2,0,30,0,5,2,0,0,600,63.793564,462
51,10,2,0,30,0,5,2,0,0,700,63.793564,535.92
51,10,2,0,30,0,5,2,0,0,800,63.793564,462
51,10,2,0,30,0,5,2,0,0,900,63.793564,210
51,10,2,0,30,0,5,0,0,0,25,66.72418,464.294
51,10,2,0,30,0,5,0,0,0,600,66.72418,474.65
51,10,2,0,30,0,5,0,0,0,700,66.72418,568.5444
51,10,2,0,30,0,5,0,0,0,800,66.72418,403.6251
51,10,2,0,30,0,5,0,0,0,900,66.72418,258.9
69.3,12,0,0,7.7,0,0,0,850,168,25,77.19199,297
69.3,12,0,0,7.7,0,0,0,850,168,300,77.19199,292
69.3,12,0,0,7.7,0,0,0,850,168,450,77.19199,274.6
69.3,12,0,0,7.7,0,0,0,850,168,600,77.19199,272.8
69.3,12,0,0,7.7,0,0,0,850,168,650,77.19199,255.5
69.3,12,0,0,7.7,0,0,0,850,168,700,77.19199,278
69.3,12,0,0,7.7,0,0,0,850,168,800,77.19199,323
69.3,12,0,0,7.7,0,0,0,850,168,900,77.19199,354
69.3,12,0,0,7.7,0,0,0,850,168,950,77.19199,400
69.3,12,0,0,7.7,0,0,0,850,168,1000,77.19199,368
69.3,12,0,0,7.7,0,0,0,850,168,1020,77.19199,220.8
69.3,12,0,0,7.7,0,0,0,850,168,1050,77.19199,186
61.6,12,0,0,15.4,0,0,0,850,168,25,71.211365,279.8
61.6,12,0,0,15.4,0,0,0,850,168,300,71.211365,239.9
61.6,12,0,0,15.4,0,0,0,850,168,350,71.211365,231
61.6,12,0,0,15.4,0,0,0,850,168,450,71.211365,252
61.6,12,0,0,15.4,0,0,0,850,168,500,71.211365,250
61.6,12,0,0,15.4,0,0,0,850,168,600,71.211365,274.6
61.6,12,0,0,15.4,0,0,0,850,168,700,71.211365,292
61.6,12,0,0,15.4,0,0,0,850,168,800,71.211365,352.6
61.6,12,0,0,15.4,0,0,0,850,168,850,71.211365,380
61.6,12,0,0,15.4,0,0,0,850,168,900,71.211365,416.8
61.6,12,0,0,15.4,0,0,0,850,168,950,71.211365,383.8
61.6,12,0,0,15.4,0,0,0,850,168,1000,71.211365,347
61.6,12,0,0,15.4,0,0,0,850,168,1050,71.211365,262
61.6,12,0,0,15.4,0,0,0,850,168,1100,71.211365,50.9
61.6,12,2,0,15.4,0,0,0,850,168,25,65.674576,317.9
61.6,12,2,0,15.4,0,0,0,850,168,350,65.674576,312.7
61.6,12,2,0,15.4,0,0,0,850,168,400,65.674576,312.7
61.6,12,2,0,15.4,0,0,0,850,168,450,65.674576,304
61.6,12,2,0,15.4,0,0,0,850,168,500,65.674576,343.9
61.6,12,2,0,15.4,0,0,0,850,168,550,65.674576,354
61.6,12,2,0,15.4,0,0,0,850,168,600,65.674576,373
61.6,12,2,0,15.4,0,0,0,850,168,700,65.674576,428.9
61.6,12,2,0,15.4,0,0,0,850,168,800,65.674576,444.5
61.6,12,2,0,15.4,0,0,0,850,168,900,65.674576,494.8
61.6,12,2,0,15.4,0,0,0,850,168,950,65.674576,480.9
61.6,12,2,0,15.4,0,0,0,850,168,1000,65.674576,454.9
61.6,12,2,0,15.4,0,0,0,850,168,1020,65.674576,368
61.6,12,2,0,15.4,0,0,0,850,168,1050,65.674576,179.2
54,10,6,0,30,0,0,0,800,48,25,75.32211,1255
54,10,6,0,30,0,0,0,800,48,600,75.32211,1031
54,10,6,0,30,0,0,0,800,48,700,75.32211,946.8
54,10,6,0,30,0,0,0,800,48,800,75.32211,774
54,10,6,0,30,0,0,0,800,48,900,75.32211,500
59,7,0,2,30,0,0,0,900,50,25,35.21209,1060
59,7,0,2,30,0,0,0,900,50,570,35.21209,1047
59,7,0,2,30,0,0,0,900,50,670,35.21209,954
59,7,0,2,30,0,0,0,900,50,770,35.21209,755
59,7,0,2,30,0,0,0,900,50,870,35.21209,457
57,7,0,4,30,0,0,0,900,50,25,33.056435,1041
57,7,0,4,30,0,0,0,900,50,570,33.056435,1085
57,7,0,4,30,0,0,0,900,50,670,33.056435,975
57,7,0,4,30,0,0,0,900,50,770,33.056435,863
57,7,0,4,30,0,0,0,900,50,870,33.056435,643
55,7,0,6,30,0,0,0,900,50,25,47.944847,850
55,7,0,6,30,0,0,0,900,50,570,47.944847,1017.6
55,7,0,6,30,0,0,0,900,50,670,47.944847,1173
55,7,0,6,30,0,0,0,900,50,770,47.944847,1095
55,7,0,6,30,0,0,0,900,50,870,47.944847,512.8
66,0,0,10,20,0,4,0,750,48,25,73.359116,1358.3
66,0,0,10,20,0,4,0,750,48,500,73.359116,1075
66,0,0,10,20,0,4,0,750,48,550,73.359116,1037.5
66,0,0,10,20,0,4,0,750,48,600,73.359116,1070.8
66,0,0,10,20,0,4,0,750,48,700,73.359116,941.7
66,0,0,10,20,0,4,0,750,48,800,73.359116,812.5
66,0,0,10,20,0,4,0,750,48,900,73.359116,508.3
65,1,0,10,20,0,4,0,750,48,25,77.14354,1225
65,1,0,10,20,0,4,0,750,48,400,77.14354,1012.5
65,1,0,10,20,0,4,0,750,48,500,77.14354,945.8
65,1,0,10,20,0,4,0,750,48,600,77.14354,908.3
65,1,0,10,20,0,4,0,750,48,650,77.14354,950
65,1,0,10,20,0,4,0,750,48,700,77.14354,1012.5
65,1,0,10,20,0,4,0,750,48,800,77.14354,829
65,1,0,10,20,0,4,0,750,48,900,77.14354,429
60,6,0,10,20,0,4,0,750,48,25,85.03494,937.5
60,6,0,10,20,0,4,0,750,48,500,85.03494,762.5
60,6,0,10,20,0,4,0,750,48,600,85.03494,679
60,6,0,10,20,0,4,0,750,48,650,85.03494,725
60,6,0,10,20,0,4,0,750,48,700,85.03494,708.3
60,6,0,10,20,0,4,0,750,48,800,85.03494,608.3
60,6,0,10,20,0,4,0,750,48,900,85.03494,500
31,10,4,2,40,12,1,0,900,48,25,57.392246,988
31,10,4,2,40,12,1,0,900,48,600,57.392246,873
31,10,4,2,40,12,1,0,900,48,650,57.392246,912.6
31,10,4,2,40,12,1,0,900,48,700,57.392246,932
31,10,4,2,40,12,1,0,900,48,750,57.392246,800
31,10,4,2,40,12,1,0,900,48,800,57.392246,775.8
31,10,4,2,40,12,1,0,900,48,900,57.392246,513.5
49.3,9.2,0,1.8,30.5,1.9,0,4.9,900,50,25,58.374405,760.5
49.3,9.2,0,1.8,30.5,1.9,0,4.9,900,50,570,58.374405,671.6
49.3,9.2,0,1.8,30.5,1.9,0,4.9,900,50,670,58.374405,624.7
49.3,9.2,0,1.8,30.5,1.9,0,4.9,900,50,770,58.374405,707.8
49.3,9.2,0,1.8,30.5,1.9,0,4.9,900,50,870,58.374405,616.5
35.8,9.1,0,2.2,30.6,4.8,0,15.2,900,50,25,56.35248,644
35.8,9.1,0,2.2,30.6,4.8,0,15.2,900,50,570,56.35248,609.9
35.8,9.1,0,2.2,30.6,4.8,0,15.2,900,50,670,56.35248,591.8
35.8,9.1,0,2.2,30.6,4.8,0,15.2,900,50,770,56.35248,611.5
35.8,9.1,0,2.2,30.6,4.8,0,15.2,900,50,870,56.35248,566
42.6,9.5,0,2.1,30.1,8.4,0,5,900,50,25,65.473755,604
42.6,9.5,0,2.1,30.1,8.4,0,5,900,50,570,65.473755,604
42.6,9.5,0,2.1,30.1,8.4,0,5,900,50,670,65.473755,591
42.6,9.5,0,2.1,30.1,8.4,0,5,900,50,770,65.473755,623
42.6,9.5,0,2.1,30.1,8.4,0,5,900,50,870,65.473755,564.6
44,10,6,0,30,10,0,0,800,24,25,62.285103,905.7
44,10,6,0,30,10,0,0,800,24,600,62.285103,756
44,10,6,0,30,10,0,0,800,24,650,62.285103,820
44,10,6,0,30,10,0,0,800,24,700,62.285103,776
44,10,6,0,30,10,0,0,800,24,800,62.285103,697.6
44,10,6,0,30,10,0,0,800,24,900,62.285103,528.6
53.11,9.38,1.04,1.04,25,3.13,0,3.13,900,200,25,75.05928,541.7
53.11,9.38,1.04,1.04,25,3.13,0,3.13,900,200,700,75.05928,528.2
53.11,9.38,1.04,1.04,25,3.13,0,3.13,900,200,800,75.05928,384.7
53.11,9.38,1.04,1.04,25,3.13,0,3.13,900,200,870,75.05928,436
53.11,9.38,1.04,1.04,25,3.13,0,3.13,900,200,900,75.05928,336.8
53.11,9.38,0,1.56,25,3.13,0,3.13,900,200,25,73.11548,571
53.11,9.38,0,1.56,25,3.13,0,3.13,900,200,700,73.11548,536.8
53.11,9.38,0,1.56,25,3.13,0,3.13,900,200,800,73.11548,422.7
53.11,9.38,0,1.56,25,3.13,0,3.13,900,200,870,73.11548,446
53.11,9.38,0,1.56,25,3.13,0,3.13,900,200,900,73.11548,352.8
53.11,9.38,1.56,1.56,25,3.13,0,3.13,900,200,25,77.562836,535.6
53.11,9.38,1.56,1.56,25,3.13,0,3.13,900,200,700,77.562836,512.3
53.11,9.38,1.56,1.56,25,3.13,0,3.13,900,200,800,77.562836,412.9
53.11,9.38,1.56,1.56,25,3.13,0,3.13,900,200,870,77.562836,442
53.11,9.38,1.56,1.56,25,3.13,0,3.13,900,200,900,77.562836,360
55,3,2,10,30,0,0,0,750,48,20,76.13551,1488.7
55,3,2,10,30,0,0,0,750,48,500,76.13551,1269.1
55,3,2,10,30,0,0,0,750,48,600,76.13551,1321.6
55,3,2,10,30,0,0,0,750,48,700,76.13551,1235.1
55,3,2,10,30,0,0,0,750,48,800,76.13551,959.8
55,3,2,10,30,0,0,0,750,48,900,76.13551,666
41,8,3,2,32,12,0,0.5,800,16,22,51.98229,914.9
41,8,3,2,32,12,0,0.5,800,16,600,51.98229,776.6
41,8,3,2,32,12,0,0.5,800,16,700,51.98229,904.3
41,8,3,2,32,12,0,0.5,800,16,800,51.98229,891.5
41,8,3,2,32,12,0,0.5,800,16,900,51.98229,702.1
41,8,3,2,32,12,0,0.5,800,16,950,51.98229,519.1
56,10,2,2,30,0,0,0,900,50,27,54.981247,1057.6
56,10,2,2,30,0,0,0,900,50,570,54.981247,918.6
56,10,2,2,30,0,0,0,900,50,670,54.981247,888.1
56,10,2,2,30,0,0,0,900,50,770,54.981247,1037.3
56,10,2,2,30,0,0,0,900,50,870,54.981247,593.2
54,10,2,4,30,0,0,0,900,50,25,75.87811,1006.8
54,10,2,4,30,0,0,0,900,50,570,75.87811,1037.3
54,10,2,4,30,0,0,0,900,50,670,75.87811,827.1
54,10,2,4,30,0,0,0,900,50,770,75.87811,830.5
54,10,2,4,30,0,0,0,900,50,870,75.87811,647.5
46,11,1,4,30,6,0,0,950,48,25,71.401474,613.5
46,11,1,4,30,6,0,0,950,48,600,71.401474,719.1
46,11,1,4,30,6,0,0,950,48,800,71.401474,701.3
47,9,1,4,27,8,0,0,950,48,27,74.193184,662.8
47,9,1,4,27,8,0,0,950,48,600,74.193184,797
47,9,1,4,27,8,0,0,950,48,800,74.193184,724
44,9,1,4,30,9,0,0,950,48,27,64.63051,621.4
44,9,1,4,30,9,0,0,950,48,600,64.63051,766.4
44,9,1,4,30,9,0,0,950,48,800,64.63051,731.9
50,11,1,4,25,5,0,0,950,48,27,86.92524,559.3
50,11,1,4,25,5,0,0,950,48,600,86.92524,708.2
50,11,1,4,25,5,0,0,950,48,800,86.92524,689.5
